Repository: chz367/Ti-Knowledge

# Ti-Knowledge
material knowledge extraction

File: Ti6Al4V Knowledge/ScienceDirect_citations_1661499646357_101-200.txt (part 1 of 5)
Shen Li, Tomiko Yamaguchi,
High-temperature oxidation performance of laser-cladded amorphous TiNiSiCrCoAl high-entropy alloy coating on Ti-6Al-4V surface,
Surface and Coatings Technology,
Volume 433,
2022,
128123,
ISSN 0257-8972,
https://doi.org/10.1016/j.surfcoat.2022.128123.
(https://www.sciencedirect.com/science/article/pii/S0257897222000445)
Abstract: To enhance the high-temperature oxidation performance of Ti-6Al-4V alloy, we successfully prepared a TiNiSiCrCoAl high-entropy alloy coating on its surface via laser cladding technology. X-ray diffraction, scanning electron microscopy, and electron probe microanalysis were used to characterize the microstructure, elemental distribution, and high-temperature oxidation resistance of the coating. The results indicated that the microstructure of the coating was composed of a matrix and a σ phase. Owing to the rapid cooling via laser processing and the matched δ, ∆Hmix, and Ω, the matrix phase was an amorphous structure rich in Ti, Si, Cr, and Co, and the σ phase was an FCC structure rich in Ti, Ni, Co, and Al. The volume fraction of the amorphous-structured matrix in the coating increased with increasing laser scanning speed. The section after the oxidation treatment was composed of an oxide layer, a transition layer, and a coating matrix. The oxide layer was composed of TiO2, Al2O3, and NiAl2O4, and the transition layer was rich in Si, Ni, and Co. The amorphous-structured matrix exhibited a higher oxidation resistance than the FCC-structured σ phase. Compared with the Ti-6Al-4V substrate, the oxidation resistance of the coating increased by 10.7, 28.1, 40.5, and 65.1 times at different laser scanning speeds under oxidation at 800 °C for 48 h, which indicates that the coating has better oxidation resistance than the Ti-6Al-4V alloy at high temperatures.
Keywords: Laser cladding; High-entropy alloy; Amorphous coating; High-temperature oxidation

Erfan Abedi Esfahani, Ogbemi Bukuaghangin, Sarah Banfield, Yenal Vangölü, Liuquan Yang, Anne Neville, Richard Hall, Michael Bryant,
Surface engineering of wrought and additive layer manufactured Ti-6Al-4V alloy for enhanced load bearing and bio-tribocorrosion applications,
Surface and Coatings Technology,
Volume 442,
2022,
128139,
ISSN 0257-8972,
https://doi.org/10.1016/j.surfcoat.2022.128139.
(https://www.sciencedirect.com/science/article/pii/S0257897222000603)
Abstract: The beneficial effect of surface engineering on the wear and corrosion performance of Ti-6Al-4V alloy for biomedical purposes has recently gained a lot of interest. To date, researchers have shown TiN ceramic coatings to be an effective strategy to improve the poor tribocorrosion properties of Ti-based alloys. However, coating degradation and adhesions remains a major hurdle to overcome for successful clinical translation. Recently, a duplex TPON + TiN treatment process on Ti-alloy has been suggested for applications involving with high contact loads. For the first time, this technique was extended to the Additive Layer Manufactured (ALM) Ti-6Al-4V alloys in an attempt to enable load bearing patient personalised implants. The bio-tribology and corrosion resistance of the coated ALM materials were compared with that of the coatings on conventional wrought manufactured alloy for orthopaedic applications. XRD analysis showed that the coatings on both substrates are primarily composed of TiN. The Knoop microhardness technique proved a tribologically effective diffusion layer with a case depth of 35–45 μm. The LC2 and LC3 values were measured above 40 N and 60 N which is an excellent cohesive and adhesive strength for these types of the coatings. Electrochemical measurements in both static and sliding conditions showed a quick recovery capability of the protective layer in 25% Foetal Bovine Serum (FBS) diluted in Phosphate Buffered Saline (PBS) electrolyte. The static electrochemical measurements also showed reduced corrosion current densities when compared to that of the bulk Ti-alloy. Coating on both substrates showed an excellent wear resistance which is correlated to the enhanced load bearing capacity of the coated surfaces. While the coating thickness was 3–6 μm, the wear depth was only 0.3 μm after 2 h of reciprocating sliding wear test.
Keywords: Ti-6Al-4V; Additive manufacturing; Orthopaedic implants; Bio-tribocorrosion; Duplex coating

Ying Zhang, Dongsheng Li, Xiaoqiang Li, Xiaochun Liu, Shiteng Zhao, Yong Li,
Creep deformation and strength evolution mechanisms of a Ti-6Al-4V alloy during stress relaxation at elevated temperatures from elastic to plastic loading,
Journal of Materials Science & Technology,
Volume 126,
2022,
Pages 93-105,
ISSN 1005-0302,
https://doi.org/10.1016/j.jmst.2022.02.042.
(https://www.sciencedirect.com/science/article/pii/S1005030222003371)
Abstract: In this study, the stress relaxation (SR) behaviors of a Ti-6Al-4V alloy pre-loaded from elastic to plastic regions and corresponding strength evolution mechanisms at different temperatures were systematically studied. In order to quantitatively analyze the detailed deformation and strength evolution mechanisms during the whole SR tests, which is composed of the loading stage and subsequent SR stage, the evolutions of α/β structures and dislocations have been identified by a series of microstructural observations, i.e., scanning electron microscopy (SEM), electron backscatter diffraction (EBSD), high resolution transmission electron microscopy (HRTEM), energy dispersive spectroscopy (EDS). A great quantity of entangled dislocations in α phase introduced by the plastic loading at temperatures below 800 °C promotes the emergence of SR behavior with a higher creep rate, leading to the much higher SR level with larger pre-load levels. Diffusion is significantly enhanced by dislocations accumulated at interfaces with higher temperatures (> 800 °C), contributing to a similar SR phenomenon under different initial strain levels. Apparent strength loss has been observed after SR with high temperatures or pre-loaded to the plastic region, e.g., 94 MPa loss for 800 °C, pre-loaded with a stain of 10% and SR for 2400 s. The strength loss mainly comes from the loading stage where distorted and fragmented β layers occur. The subsequent SR stage facilitates interfacial diffusion and results in a higher fraction of granular β phases, leading to a further decrease in yield strength (YS). This study enhances the understanding on the deformation and strength evolution mechanisms of titanium alloys with lamellar structures in the whole SR process, providing a physical foundation for optimizing the processing parameters for manufacturing titanium alloy components with high accuracy and performance.
Keywords: Stress relaxation; Initial strain; Ti-6Al-4V; Yield strength; Dislocation density

Hariketan Patel, Hiralal Patil,
Tribological performance based machinability investigations of Al2O3-ZrO2 ceramic cutting tool in dry machining of Ti-6Al-4V alloy,
Tribology International,
2022,
107776,
ISSN 0301-679X,
https://doi.org/10.1016/j.triboint.2022.107776.
(https://www.sciencedirect.com/science/article/pii/S0301679X22003498)
Abstract: Titanium alloys in dry machining interacts with cutting tool, resulting in rapid tool wear, and poor surface quality. A highly chemically stable Al2O3-ZrO2 ceramic insert was used to examine the effect of cutting speed, depth of cut, and feed rate, on performance measures of surface roughness, and tool wear mechanism. The result shows that the primary tool wear mechanism is abrasion and chipping when cutting speed and depth of cut both at low level, while diffusion at the crater, resulting formation of built-up-edge leads to catastrophic tool fracture at high level of cutting speed and depth of cut. The surface roughness is enhanced by 69.6% when cutting speed is at high level and depth of cut at low level.
Keywords: Zirconia (Al2O3-ZrO2) ceramic insert; tool wear mechanism; surface roughness; Titanium alloy

J.S. Jesus, L.P. Borrego, J.A.M. Ferreira, J.D. Costa, A.C. Batista, C. Capela,
Fatigue crack growth in Ti-6Al-4V specimens produced by Laser Powder Bed Fusion and submitted to Hot Isostatic Pressing,
Theoretical and Applied Fracture Mechanics,
Volume 118,
2022,
103231,
ISSN 0167-8442,
https://doi.org/10.1016/j.tafmec.2021.103231.
(https://www.sciencedirect.com/science/article/pii/S0167844221003268)
Abstract: The fatigue crack growth (FCGR) behaviour of titanium alloy Ti-6Al-4V submitted to Hot Isostatic Pressing through CT specimens manufactured by Laser Powder Bed Fusion (LPBF) is analysed. Both the crack growth under constant amplitude loading and the transient crack growth behaviour after the application of overloads or underloads were studied. The effect of the mean stress and the transient delay behaviour were studied using the crack closure parameter. The HIP treatment showed an increment in the FCGR strength increasing the fatigue threshold, the critical stress intensity factor and the FCGR resistance. Crack closure induced by plasticity for the stress ratio R = 0 was observed and for R = 0.4 no crack closure was detected. The applied overloads caused a FCGR retardation due to the increase of crack closure effect induced by plasticity resulting from the overloads while for underloads application no change in the FCGR behaviour and crack closure levels was observed. The overloads applied with 100% intensity for R = 0.4 achieved a high level of plasticity in the crack tip leading to higher crack retardation and superior transient period due to a higher zone affected by the overloads.
Keywords: Ti-6Al-4V alloy; Laser Powder Bed Fusion; FCGR; Mode I; Overload/underload; Hot Isostatic Pressing

Mingyu Xie, Jihua Tang, Dongshuang Yao, Faxin Li,
Anomalies in the ultrahigh-temperature elastic moduli and internal frictions of Ti-6Al-4V alloys revealed by M-PUCOT,
Scripta Materialia,
Volume 210,
2022,
114435,
ISSN 1359-6462,
https://doi.org/10.1016/j.scriptamat.2021.114435.
(https://www.sciencedirect.com/science/article/pii/S1359646221007132)
Abstract: Although titanium alloys can be operative at high temperatures up to 700 ∘C, their mechanical properties at ultrahigh temperatures are not well studied. In this work, an automatic testing system is designed for the modified piezoelectric ultrasonic composite oscillator technique (M-PUCOT) to measure the elastic moduli and internal frictions of two different Ti-6Al-4V alloys from room temperature to 1200 ∘C. The results show that for the as-received Ti-6Al-4V (with standard heat treatment), which contains an equiaxed α phase and a small amount of the β phase, a large internal friction peak due to the phase transition (α+β→β) is observed for the first time. However, for the Ti-6Al-4V annealed at 1200 ∘C, no phase transition peak is observed; instead, a weak Debye-type peak is observed. Moreover, the elastic moduli and hardness are significantly enhanced, which is attributed to the increase in interstitial oxygen atoms and the complete formation of the Widmanstätten α structure.
Keywords: Ultrahigh temperature; Titanium alloys; Elastic moduli; Internal frictions; Microstructure

Elham Nikoomanzari, Arash Fattah-alhosseini, Minoo Karbasi, Alireza Nourian,
A versatile TiO2/ZrO2 nanocomposite coating produced on Ti-6Al-4V via plasma electrolytic oxidation process,
Surfaces and Interfaces,
Volume 32,
2022,
102128,
ISSN 2468-0230,
https://doi.org/10.1016/j.surfin.2022.102128.
(https://www.sciencedirect.com/science/article/pii/S2468023022003960)
Abstract: In this work, ZrTiO4/TiO2 composite coatings were synthesized via plasma electrolytic oxidation process, representing multifunctional applications ranging from corrosion resistance to photocatalytic performance. We produced ceramic coatings on Ti-6Al-4V alloy under different current density conditions (2, 4, and 6 A/dm2) with an electrolyte containing Na3PO4.12H2O and ZrO2 nanoparticles. Prepared coatings were analyzed through SEM, XRD, AFM, and the sessile drop technique to measure contact angle. The cytotoxicity, electrochemical, and photocatalysis behavior of coatings were evaluated using MG63 cell, Hank's physiological, and methylene blue solution, respectively. The apatite forming ability in SBF (bioactivity behavior) and the release of Ti, Al, V, and Zr of composite coating were examined for optimum coating. The pore size, thickness, roughness, and porosity percentage increased with ascending the current density from 2 to 6 A/dm2, whereas the wettability of oxide coatings decreased moderately. ZrO2 nanoparticles were experienced reactive incorporation to the coating during PEO process, resulting in the formation of ZrTiO4 phases. The in vitro corrosion resistance and MG63 cell response indicated that the increment in current density has detrimental effects on electrochemical behavior and cell attachment of PEO-treated coatings. The apparent constant rate of MB photodegradation in the presence of the Zr3CD2 coating was about 3.15 times faster than the PEO coating without ZrO2 nanoparticles produced with 2 A/dm2 current density. Moreover, although the microstructure of PEO coating produced at the current density of 2 A/dm2 was fruitful for the apatite phase deposition, it accelerated the Al and V ion release rather than untreated sample.
Keywords: Ti-6Al-4V; ZrO2 nanoparticles; PEO; photocatalysis; Ion release; MG63 cell

Hung Dang Nguyen, A. Pramanik, A.K. Basak, Y. Dong, C. Prakash, S. Debnath, S. Shankar, I.S. Jawahir, Saurav Dixit, Dharam Buddhi,
A critical review on additive manufacturing of Ti-6Al-4V alloy: microstructure and mechanical properties,
Journal of Materials Research and Technology,
Volume 18,
2022,
Pages 4641-4661,
ISSN 2238-7854,
https://doi.org/10.1016/j.jmrt.2022.04.055.
(https://www.sciencedirect.com/science/article/pii/S2238785422005555)
Abstract: The most popular additive manufacturing (AM) technologies to produce titanium alloy parts are electron beam melting (EBM), selective laser melting (SLM) and directed energy deposition (DED). This investigation explores mainly these three techniques and compares these three methods comprehensively in terms of microstructure, tensile properties, porosity, surface roughness and residual stress based on the information available in the literature. It was found that the microstructure is affected by the highest temperature generated and the cooling rate which can be tailored by the input variables of the AM processes. The parts produced from EBM have strength comparable to that of conventionally fabricated counterparts. SLM and DED yield superior strength, which can be up to 25% higher than traditionally manufactured products. Due to the presence of larger tensile residual stress, surface roughness and porosity, AM fabricated parts have lower fatigue life compared to those of from traditional methods. EBM parts have slightly lower fracture toughness (i.e., lower fatigue life) than conventionally produced parts while SLM and DED have significantly lower fracture toughness. Annealing, hot isostatic pressing, stress relief and additional machining processes improve the characteristics of parts produced from AM. Ti–6Al–4V alloy parts fabricated via AM may have limited applications despite the high demands in aerospace or biomedical engineering. Since rapid product development using 3D printers leads to significant cost reductions more recently, it is expected that more opportunities may soon be available for the AM of titanium alloys with newer AM processes such as cold spray additive manufacturing (CSAM) and additive friction stir deposition (AFSD).
Keywords: Additive manufacturing; Ti–6Al–4V alloy; Tensile properties; Fatigue life; Stress analysis

Liangwei Yin, Osamu Umezawa,
Crystal plasticity analysis of temperature-sensitive dwell fatigue in Ti-6Al-4V titanium alloy for an aero-engine fan disc,
International Journal of Fatigue,
Volume 156,
2022,
106688,
ISSN 0142-1123,
https://doi.org/10.1016/j.ijfatigue.2021.106688.
(https://www.sciencedirect.com/science/article/pii/S0142112321005302)
Abstract: This study investigates the temperature-dependent dwell fatigue behavior of Ti-6Al-4V alloy using crystal plasticity finite element method. The dislocation mechanism-based crystal plasticity parameters are calibrated with the data of quasi-static tensile and constant load creep tests at ambient and intermediate temperatures. In particular, the rate-dependent parameters related to slip property are employed to establish the relationship between strain rate sensitivity of a soft α-titanium single crystal and temperature. The variation of strain rate sensitivity with temperature influences the stress redistribution occurring within the hard-soft grain combination, which in turn affects the dwell fatigue sensitivity. Further, the structural analysis for a Ti-6Al-4V fan disc provides the stress fields at takeoff and cruise phases to examine the in-service stress redistribution. The highly localized hoop stress and presence of large macrozones at the bore of the fan disc, rather than the fair rate sensitivity of soft macrozones at working temperatures, are responsible for triggering basal stress enhancement and dwell facet nucleation in hard macrozones.
Keywords: Titanium alloy; Dwell fatigue; Crystal plasticity; Rate sensitivity; Aero-engine disc

Arash Soltani-Tehrani, Mohammad Salman Yasin, Shuai Shao, Meysam Haghshenas, Nima Shamsaei,
Effects of Powder Particle Size on Fatigue Performance of Laser Powder-Bed Fused Ti-6Al-4V,
Procedia Structural Integrity,
Volume 38,
2022,
Pages 84-93,
ISSN 2452-3216,
https://doi.org/10.1016/j.prostr.2022.03.010.
(https://www.sciencedirect.com/science/article/pii/S2452321622002232)
Abstract: In powder-based metal additive manufacturing, one key specification that needs to be precisely optimized is the particle shape and size distribution of metallic powders. Particle shape and size distribution influences the flowability of the powder and the uniformity of powder bed density (i.e. packing state of the powder). These eventually affect the porosity, which ultimately influences the fatigue performance of the fabricated parts. Therefore, it is essential to understand the effect of powder characteristics on the fatigue behavior before additively manufactured parts can be used in load-bearing, safety-critical applications. The current study aims at assessing the effects of powder particle size and morphology on mechanical properties and fatigue response of laser beam powder bed fused (LB-PBF) Ti-6Al-4V; an alpha-beta workhorse alloy of the titanium family. Several Ti-6Al-4V powder batches with different size distributions are used to fabricate the parts employing an EOS M290 machine. Powder characteristics, including flowability, compressibility, cohesion, size, and shape morphology, are investigated to reveal the differences between the two tested powder batches. Porosity levels and mechanical testing results are compared among specimens fabricated from different powder batches and the differences are explained based on variations in powder characteristics.
Keywords: Additive manufacturing; Laser beam powder bed fusion; Ti-6Al-4V; Fatigue; Particle size distribution; Powder flowability

K. Praveenkumar, Phani Mylavarapu, Aritra Sarkar, E. Isaac Samuel, A. Nagesha, S. Swaroop,
Residual stress distribution and elevated temperature fatigue behaviour of laser peened Ti-6Al-4V with a curved surface,
International Journal of Fatigue,
Volume 156,
2022,
106641,
ISSN 0142-1123,
https://doi.org/10.1016/j.ijfatigue.2021.106641.
(https://www.sciencedirect.com/science/article/pii/S0142112321004850)
Abstract: The influence of laser shock peening without coating (LPwC) on the induced compressive residual stress and the fatigue behaviour (R = −1 at 300 °C) was investigated on curved samples of Ti-6Al-4V. The stress relaxation after fatigue was also examined. In the peened samples crack initiation shifted to a depth of ∼ 200 μm, with 3 fold increase in fatigue life at 400 MPa. Decrease in fatigue striations in the laser peened (331.48 nm/cycle) samples compared to unpeened (410.54 nm/cycle) samples indicated retardation of crack propagation rate. Further, the effect of grain refinement and misorientation angles on fatigue behaviour is also considered.
Keywords: Laser peening; Residual stress; Elevated temperature fatigue; S-N curve; EBSD

Svetlana A. Shalnova, Yulia O. Kuzminova, Stanislav A. Evlashin, Olga G. Klimova-Korsmik, Artur M. Vildanov, Anastasia A. Shibalova, Gleb A. Turichin,
Effect of recycled powder content on the structure and mechanical properties of Ti-6Al-4V alloy produced by direct energy deposition,
Journal of Alloys and Compounds,
Volume 893,
2022,
162264,
ISSN 0925-8388,
https://doi.org/10.1016/j.jallcom.2021.162264.
(https://www.sciencedirect.com/science/article/pii/S0925838821036744)
Abstract: Direct energy deposition (DED) is a promising additive manufacturing technique in the area of aerospace, automotive, shipbuilding and medical industries. DED allows producing large-scale parts that imply the use of a significant amount of powders. Powder reuse is an important task that leads to a reduction in the cost of the final products. In this work, Ti-6Al-4V samples were fabricated by DED technique with a mixture of unused and recycled powders in the recycled powder content of 0%, 10%, 25%, and 50%. The results show that the morphology of the powder does not change significantly due to a low number of powder uses. Chemical analysis reveals a slight decrease of V in the recycled powder. The evolution of macrostructure with increasing recycled powder content was not revealed. In the as-built samples, the columnar prior β grains grow toward the build direction with a typical Widmanstätten structure consisting of the thin α' laths. The mix of Widmanstätten microstructure and basket weave microstructure appears after the annealing at 800 ℃. Furthermore, the horizontal and vertical annealed samples exhibit ductile fracture and inconspicuous anisotropy of tensile and impact mechanical properties.
Keywords: Additive manufacturing; Direct energy deposition; Powder reuse; Ti-6Al-4V alloy; Mechanical tests; Microstructure

Alexey V. Panin, Marina S. Kazachenok, Andrey I. Dmitriev, Anton Yu Nikonov, Olga B. Perevalova, Lyudmila A. Kazantseva, Elena A. Sinyakova, Sergey A. Martynov,
The effect of ultrasonic impact treatment on deformation and fracture of electron beam additive manufactured Ti-6Al-4V under uniaxial tension,
Materials Science and Engineering: A,
Volume 832,
2022,
142458,
ISSN 0921-5093,
https://doi.org/10.1016/j.msea.2021.142458.
(https://www.sciencedirect.com/science/article/pii/S0921509321017214)
Abstract: The results of experimental investigations and molecular dynamics simulation of deformation and fracture of as-built wire-feed EBAM Ti-6Al-4V samples and the samples subjected to ultrasonic impact treatment are presented. Dislocation deformation of the samples under uniaxial tension is shown to occur through propagation of fine and coarse slip bands and shear bands. The ultrasonic impact treatment results in the formation of a 10 μm thick top layer consisting of the nanocrystalline α-Ti, β-Ti and TiO2 phases and an underlying 30–50 μm thick layer, which microstructure is characterized by curved and fragmented α-phase lamellae. As a consequence, dislocation sliding in the ultrasonically treated surface layer of the wire-feed EBAM Ti-6Al-4V samples is hindered. Molecular dynamics simulation has revealed that the grain boundary sliding and twinning are the main deformation mechanisms of the fragmented α-phase lamellae. The migration of the twin boundaries was happened by means of the development of reversible HCP→BCC→HCP transformations. At the prefracture stage the non-crystallographic shear bands nucleating in the underlying layers propagate in the ultrasonically treated surface layer. Intensive deformation inside the shear bands manifests itself in the formation of regions with ductile microrelief on the brittle fracture surface.
Keywords: Wire-feed electron beam additive manufacturing; Ti-6Al-4V; Microstructure; Deformation; Fracture; MD simulation; Phase transformation

Costanzo Bellini, Filippo Berto, Vittorio Di Cocco, Stefania Franchitti, Francesco Iacoviello, Larisa Patricia Mocanu, Seyed Mohammad Javad Razavi,
Effect of recycling on internal and external defects of Ti-6Al-4V powder particles for electron beam melting process,
Procedia Structural Integrity,
Volume 41,
2022,
Pages 175-182,
ISSN 2452-3216,
https://doi.org/10.1016/j.prostr.2022.05.019.
(https://www.sciencedirect.com/science/article/pii/S2452321622004772)
Abstract: Electron Beam Melting is an additive manufacturing process that allows the creation of high-resolution parts with complex shapes, starting from a powder feedstock and using an electron beam as the energy input. Due to the high costs of the powder, the excess one must be reused otherwise a high percentage of unused powder would be lost after the printing process. The virgin and reused powders may have not the same characteristics, and therefore the printed parts may not have the same final quality which is detrimental to mechanical performances. However, this topic still needs research, as the influence of recycling on powder characteristics is not fully understood. In this study, the internal defects, and their distribution in virgin and recycled Ti-6Al-4V powders particles, are investigated by means of an optical microscope. For the analysis of the surface morphology and the external characteristics, it was used the Scanning Electron Microscope (SEM). At the end, a commercial software ImageJ was used in order to provide some quantitative results on the internal porosity percentage. The results demonstrate the dependence on the powder atomization process, which is primarily responsible for the micro-porosities, due to the trapped gas in virgin powders, and the rough surface morphology, including the presence of various satellites. As the number of reuses increases, the quantity of satellites decreases, probably due to the partial melting on the surface, which consequently returns in rougher surfaces of the recycled powder particles. In addition, most of the internal porosities disappeared making the cross-sectional faces of the particles near fully dense.
Keywords: Additive Manufacturing; Ti-6Al-4V; Electron Beam Melting; powder recycling; internal porosity; powder surface morphology

A. Dangremont Di Crescenzo, M. Mousseigne, W. Rubio,
Effect on surface integrity of high-productivity finishing on Ti-6Al-4V with wiper edge length tool,
Procedia CIRP,
Volume 108,
2022,
Pages 406-411,
ISSN 2212-8271,
https://doi.org/10.1016/j.procir.2022.04.076.
(https://www.sciencedirect.com/science/article/pii/S2212827122005467)
Abstract: The study is focused on the surface integrity generated during the surfacing process of Ti-6Al-4V with a wiper edge length tool insert. Previous experiments with this tool showed the predominance of the wiper edge length over the operating parameters towards the generation of surface integrity (roughness and surface residual stresses) and allowed us to define a removal rate area where tool wear is controlled. In this paper, surface integrity is analysed in high productivity finishing including high feed rate (up to 2,8 mm/tooth) and high cutting speed (up to 400m/min). Recommendations on operating parameters for wiper edge length tools were established based on the results.
Keywords: Ti-6Al-4V; Wiper edge length; Surface integrity

Keke Tang, Kunrong Chen, Paolo Ferro, Filippo Berto,
Tuning lamellar structure distribution around elliptical notch in Ti-6Al-4V for fatigue performance,
Procedia Structural Integrity,
Volume 39,
2022,
Pages 387-392,
ISSN 2452-3216,
https://doi.org/10.1016/j.prostr.2022.03.107.
(https://www.sciencedirect.com/science/article/pii/S2452321622003201)
Abstract: The paper is aimed to investigate the effect of lamellar structure distribution around elliptical notch in bimodal titanium alloys of Ti-6Al-4V. In this regard, within the framework of crystal plasticity based finite element (CPFE), Representative volume element (RVE) model with elliptical notch for bimodal Ti–6Al–4V is developed, to address the effect of lamellar structure on fatigue resistance performance under external fatigue loading. Lamellar structure distribution around elliptical notches with different aspect ratios are investigated. Strain along radial and circular paths are extracted to identify the possible crack initiation points. The numerical results show that, Strain distribution around notches can be adjusted through lamellar structure distribution such that strain uniformity is achieved. Increase of strain oscillation caused by lamellar structure leads to the improvement of fatigue resistance. With the increase of notch aspect ratio, elliptical notch eventually evolves into line crack and tuning performance of lamellar structure appreciably declines. This numerical study provides a new insight into lamellar structure tuning in dual-phase titanium alloys.
Keywords: Lamellar structure; Ti-6Al-4V; strain accumulation; elliptical notch; fatigue resistance

Tianxiang Li, Hu Long, Tielin Shi, Jing Yang, Jian Duan,
Cutting temperature measurement using a novel near-infrared two-color pyrometer under dry and wet cutting of Ti‐6Al‐4V alloy,
Journal of Materials Processing Technology,
Volume 309,
2022,
117751,
ISSN 0924-0136,
https://doi.org/10.1016/j.jmatprotec.2022.117751.
(https://www.sciencedirect.com/science/article/pii/S092401362200262X)
Abstract: Due to the poor thermal properties of titanium alloys, heat generated and accumulated in the cutting area significantly affects tool life and workpiece quality. Although some methods have been proposed to measure the cutting temperature during machining titanium alloys, there still exist disadvantages including low spatial-temporal resolution, low measuring accuracy, restricted usage environment, etc. In this paper, a novel near-infrared two-color pyrometer system is developed and applied to measure the cutting zone temperature under dry and wet cutting of Ti‐6Al‐4V alloy. The developed pyrometer can eliminate the emissivity effect and shows a good linear relationship between the output signal ratio and the calibrated temperature. Meanwhile, the developed pyrometer exhibits good dynamic response and high measuring accuracy when measuring tool edge temperature and chip temperature in dry cutting conditions. In addition, a reliable sealing for cutter assembly is developed to overcome the influence of cutting fluid on the optic-fiber probe and the developed pyrometer can measure the tool edge temperature quickly and accurately in wet cutting conditions. In summary, the novel near-infrared two-color pyrometer system is validated to be quick responsiveness, high measuring accuracy, and good working stability when monitoring the cutting zone temperature under dry and wet cutting of Ti‐6Al‐4V alloy.
Keywords: Titanium alloys; Cutting temperature; Near-infrared; Two-color pyrometer; Dry cutting; Wet cutting

Patrycja Szymczyk-Ziółkowska, Grzegorz Ziółkowski, Viktoria Hoppe, Małgorzata Rusińska, Karol Kobiela, Marcin Madeja, Robert Dziedzic, Adam Junka, Jerzy Detyna,
Improved quality and functional properties of Ti-6Al-4V ELI alloy for personalized orthopedic implants fabrication with EBM process,
Journal of Manufacturing Processes,
Volume 76,
2022,
Pages 175-194,
ISSN 1526-6125,
https://doi.org/10.1016/j.jmapro.2022.02.011.
(https://www.sciencedirect.com/science/article/pii/S1526612522001001)
Abstract: Understanding the manufacturing process parameters and their correlation with final product functional properties is needed to ensure performance in critical applications in the medical industry. This article presents the holistic procedure for verifying the quality of manufactured products, including the determination of basic material characteristics and strength parameters based on EBM (Electron Beam Melting) technology for the titanium alloy Ti-6Al-4V ELI. The aim of this study was to investigate the effects of the manufacturing and post-processing methods used, on the geometric accuracy, microstructure, mechanical and cytotoxic properties of additively manufactured parts, especially in the form of personalized jaw implants. The effect of Hot Isostatic Pressing (HIP) treatment on microstructure and properties is also taken into account. The EBM manufacturing process was developed and samples were built using three different orientations: 0° (horizontally), 45° (diagonally), and 90° (vertically). The novel results are systematically presented and discussed beginning from the selection of process parameters, sample manufacturing, wide microstructural characterization, determination of static mechanical properties as well as geometric accuracy, and quality control verification depending on the manufacturing process and the post-processing methods used. The conducted research allowed for the presentation of the entire process chain of the EBM manufactured medical implant made of high-purity titanium alloy (Ti-6Al-4V ELI), thus filling the scientific gaps related to the selective presentation and discussion of research results published in the literature on the subject.
Keywords: Additive manufacturing; EBM; Process parameters; HIP; XCT; SEM; XRD; Mechanical properties; Cytotoxicity; Personalized jaw implants

J. Dzugan, M. Seifi, S. Rzepa, M. Rund, M. Koukolikova, H.-W. Viehrig, Z.H. Liu, J.J. Lewandowski,
The effects of post-processing on the local fracture toughness properties of electron beam powder bed fusion Ti-6Al-4V alloy,
Engineering Fracture Mechanics,
Volume 273,
2022,
108697,
ISSN 0013-7944,
https://doi.org/10.1016/j.engfracmech.2022.108697.
(https://www.sciencedirect.com/science/article/pii/S0013794422004210)
Abstract: Rapidly developing additive technologies for metallic parts production have led to the development of a wide range of methods supporting this field, including mechanical properties characterization. Components produced by AM processes are built spot to spot and layer by layer and that leads to varying local heat absorption and distribution, resulting in varying local properties depending on the shape complexity and build parameters. Different properties in different directions and at various component locations can be expected. Since AM parts are often sub-scale and/or with topological complexity, mechanical characterization with the use of standard specimens is not typically possible and small-sized specimen techniques have to be developed and applied. In the current paper, three AM produced parts made of Ti-6Al-4V by Electron Beam Powder Bed Fusion (EB-PBF) technology have been investigated. Three material conditions are reported here: as-deposited, stress relieved and HIP-ed. Local mechanical properties are assessed with the use of miniaturized compact tension (MCT) fracture toughness specimens and miniaturized tensile tests (MTT). The results are complemented by microstructural and fractographic analysis and are discussed in the light of literature values.
Keywords: Fracture toughness; Miniature tension and fracture toughness specimens; Additive manufacturing; Local properties

Maryam Kazemi, Shahrokh Ahangarani, Mohammad Esmailian, Ali Shanaghi,
Investigating the corrosion performance of Ti-6Al-4V biomaterial alloy with hydroxyapatite coating by artificial neural network,
Materials Science and Engineering: B,
Volume 278,
2022,
115644,
ISSN 0921-5107,
https://doi.org/10.1016/j.mseb.2022.115644.
(https://www.sciencedirect.com/science/article/pii/S0921510722000411)
Abstract: As a result of its excellent mechanical characteristics and bio-compatibility, the Ti-6Al-4V alloy offers a wide-ranging applications in the medical industry. However, long-term application of these alloys may lead to a decline in corrosion resistance as well as other serious problems in these alloys. To resolve these problems, it is possible to modify the implant surface to enhance the corrosion and bio-compatibility properties. On the Ti-6Al-4V substrate surface, the TiN coating was applied by the Plasma-Assisted Chemical Vapour Deposition (PACVD) method together with the hydroxyapatite coating (HA) using the sol–gel method. Furthermore, the corrosion performance of bio-active hydroxyapatite layer coating on Ti-6Al-4V implant surface was evaluated through the application of the Artificial Neural Network (ANN) and Gene Expression Programming (GEP) models. The generated models were analysed and compared to a response surface methodology (RSM). The hydroxyapatite sol–gel parameters on Ti-6Al-4V implant materials were used as independent variables (input variables). The Ecorr values computed from potentiodynamic polarization measurements were used as a dependent variable (output variable) in the models. The results of the ANN technique (sigmoid activation function, LM training algorithm and 9 neurons in hidden layer) were in good consistent with the experimental Ecorr values, indicating this model is slightly better than the GEP and RSM models. Finally, the findings demonstrated that the ANN technique is an appropriate and robust tool for quantitative modeling of corrosion resistance, and that it can be applied to a variety of surface engineering applications.
Keywords: Ti-6Al-4V alloy; Hydroxyapatite; Corrosion; Artificial neural network; Gene expression programming; Response surface methodology

H. Xiang, W. Van Paepegem, L.A.I. Kestens,
Variant selection during BCC to HCP phase transformation in selective laser melted Ti-6Al-4V,
Materialia,
Volume 24,
2022,
101470,
ISSN 2589-1529,
https://doi.org/10.1016/j.mtla.2022.101470.
(https://www.sciencedirect.com/science/article/pii/S2589152922001533)
Abstract: The transformed α grains of selective laser melted Ti-6Al-4V display a strong (0001) fiber texture along the building direction, whereas during SLM printing, the parent high temperature β grains have preferentially grown in the <001> parallel to the building direction. In the current work, we have studied the phenomenon of variant selection occuring during the cubic to hexagonal phase transformation by investigating in detail the distribution of misorientation pairs and intervariant boundaries observed in orientation contrast maps acquired by EBSD. It was found that local variant selection within a single parent grain governed the martensitic transformation as it was observed that the experimentally assessed distribution of intervariant axis/angle pairs significantly differed from the one that can be expected if the Burgers orientation relationship applies with equal probability of the 12 possible variants. The variant selection could be explained by considering the degree of self-accommodation, which is corroborated by the characteristic morphologies formed by three- variant clusters as observed in the orientation contrast maps. Irrespective of the misorientation, the grain boundary characterization distribution revealed a strong anisotropic distribution of the internal interfaces with a tendency of alignment of these interfaces with the {hki0} prismatic planes. The dominant [10¯553¯]/ 63.26° intervariant boundaries displayed primarily twist and 180-tilt (3¯210) boundary planes.
Keywords: SLM Ti-6Al-4V; Martensitic transformation; Variant selection; Phenomenological theory of the martensitic transformation; Grain boundary characterization distribution

Martin Ferreira Fernandes, Verônica Mara de Oliveira Velloso, Herman Jacobus Cornelis Voorwald,
Investigation of the damage and fracture of Ti-6Al-4V titanium alloy under dwell-fatigue loadings,
Procedia Structural Integrity,
Volume 35,
2022,
Pages 141-149,
ISSN 2452-3216,
https://doi.org/10.1016/j.prostr.2021.12.058.
