Repository: chz367/Ti-Knowledge

# Ti-Knowledge
material knowledge extraction

File: Ti6Al4V Knowledge/knowledge_result.txt (part 1 of 7)
Abstract: A globular α recrystallization has been discovered at the surface of net shape electron beam powder-bed fusion (PBF-EB) Ti-6Al-4V alloy parts. This recrystallization is the result of powder recovery blasting followed by hot isostatic pressing treatment (HIP), which mimics the thermomechanical treatment necessary to achieve globularization in wrought Ti-6Al-4V. The thickness of the globular surface α is variable depending on the blasting intensity as well as the presence of surface protrusions that block the line-of-sight of the blasting media. The globular layer contains a 0001 orientation relationship parallel to the blasting direction, plus a low intragranular orientation deviation, when compared to the bulk. The results indicate that this globular α at the surface may be present for all net-shape Ti-6Al-4V components that have been manufactured via PBF-EB and subjected to a HIP treatment. Tunable fatigue and wear performance may be possible through controlled blasting parameters and globular surface layer thickness.
Abstract: Metallic additive manufacturing (AM) provides a customizable and tailorable manufacturing process for new engineering designs and technologies. The greatest challenge currently facing metallic AM is maintaining control of microstructural evolution during solidification and any solid state phase transformations during the build process. Ti-6Al-4V has been extensively surveyed in this regard, with the potential solid state and solidification microstructures explored at length. This work evaluates the applicability of previously determined crystallographic markers of microstructural condition observed in electron beam melting powder bed fusion (PBF-EB) builds of Ti-6Al-4V in a directed energy deposition (DED) build process. The aim of this effort is to elucidate whether or not these specific crystallographic textures are useful tools for indicating microstructural conditions in AM variants beyond PBF-EB. Parent β-Ti grain size was determined to be directly related to α-Ti textures in the DED build process, and the solid state microstructural condition could be inferred from the intensity of specific α-Ti orientations. Qualitative trends on the as-solidified β-Ti grain size were also determined to be related to the presence of a fiber texture, and proposed as a marker for as-solidified grain size in any cubic metal melted by AM. Analysis of the DED Ti-6Al-4V build also demonstrated a near complete fracture of the build volume, suspected to originate from accumulated thermal stresses in the solid state. Crack propagation was found to only appreciably occur in regions of slow cooling with large α+β colonies. Schmid factors for the basal and prismatic α-Ti systems explained the observed crack pathway, including slower bifurcation in colonies with lower Schmid factors of both slip systems. Colony morphologies and localized equiaxed β-Ti solidification were also found to originate from build pauses during production and uneven heating of the build edges during deposition. Tailoring of DED Ti-6Al-4V microstructures with the insight gained here is proposed, along with cautionary insight on preventing unplanned build pauses to maintain an informed and controlled thermal environment for microstructural control.
Abstract: Direct aging and solution-aging treatments were implemented on a laser powder bed fusion-processed Ti-6Al-4V alloy to enhance its tribological performance. Dry sliding wear tests over a wide range of normal loads (2.5–40 N) and sliding velocities (50–800 rpm) were employed to investigate their comprehensive wear behavior. The results indicate that high-density Ti3Al precipitates were formed, and the decomposition of α'→α + β occurred during the aging treatments. A higher aging-hardening response of the studied alloy was achieved after the β solution treatment relative to the as-built state. The worn morphologies and wear mechanisms depend significantly on the microstructural characteristics, applied loads, and sliding velocities.
Abstract: In this study, the nanotube formation and corrosion behavior of Ti-6Al-4V alloy with α- and β-phases were researched with various experimental instruments. For this study, nanotube formation on the sample was performed using the anodic oxidation method by applying a voltage of 30 V using a direct current power supply for 1 h using a 1.0 M H3PO4 + 0.8 wt.% NaF solution at 25 °C. The corrosion properties of specimens were examined by potentiodynamic testing (potential range of -1000–1500 mV) in a 0.9% NaCl solution using a potentiostat. The nanotube morphology of the alloys was observed by field-emission scanning electron microscopy, X-ray diffractometry, and energy dispersive X-ray spectroscopy. The nanotubes in the α-phase were uniformly formed on the surface of the Ti-6Al-4V alloy, but nanotubes in the β-phase were irregularly formed. The nanotube-formed alloy had a wider passivation range and higher corrosion current density than the bulk alloy. The morphologies of the corrosion surfaces show that the edge trace around the β-phase was reduced, and the anatase phase increased on the corroded surface. In cross-sectioned nanotube layer after corrosion test, a deep pit was observed in the part where the nanotubes were removed. XRD analysis showed that the anatase and rutile phases were not formed in bulk alloys, but anatase and rutile phases were detected in the nanotube formed alloy, and the peak of the anatase increased on the corroded surface. From the result of potentiostatic test, the variation of current density from the beginning is almost the same, but the current density of the nanotube formed surface was slightly higher than that of non-nanotube formed surface with time.
Abstract: Ca vapor deoxidation—which involves controlling oxygen through deoxidation on the surface of Ti—is important to ensure the quality of Ti and its alloys. We systematically investigated various surface properties before and after Ca vapor deoxidation of bulk Ti and Ti–6Al–4V alloy with small specific surface areas. The relationship between surface characteristics and deoxidation is discussed. The oxygen concentrations of Ti and Ti–6Al–4V decreased to 555 and 565 ppm, respectively, upon Ca vapor deoxidation. Moreover, the surface roughness increased, the surface oxide layer was slightly thinned, and the oxygen content of the matrix decreased. The surface chemical states of Ti before and after the deoxidation were mainly the tetravalent oxidation state (TiO2) and metallic state toward the inside. The deoxidation produced a Ca oxide layer on the surfaces of Ti and Ti–6Al–4V and increased the surface roughness by creating craters on the surface. The deoxidation reactions included heterogeneous Ca/CaO nucleation and growth on the Ti surface, resulting in localized oxygen diffusion. Craters were formed on the surfaces of Ti and Ti–6Al–4V owing to the Ca oxide layer. Local oxygen diffusion and reactions with Ti and Al components enlarged the craters.
Abstract: Statement of problem How the corrosion properties of cobalt-chromium (Co-Cr) and Ti (Ti-6Al-4V) alloys, frequently used in dental prostheses, are affected by different production methods is unclear. Purpose: The purpose of this in vitro study was to compare Co-Cr and Ti-6Al-4V alloys produced by computer-aided design and computer-aided manufacturing (CAD-CAM) milling or laser sintering in terms of corrosion, ion release, and surface hardness. Material and methods: Co-Cr and Ti-6Al-4V specimens were produced by CAD-CAM milling and direct metal laser sintering/selective laser sintering techniques. Testing included Vickers hardness and then open circuit potential (OCP), Tafel extrapolation, and static immersion to determine the corrosion behavior. The study used an inductively coupled plasma mass spectrometer to measure ion release. The data were analyzed by using the Kruskal-Wallis and Mann-Whitney U tests, with Bonferroni correction (α=.05). Results: The Ti-6Al-4V laser-sintered group showed the highest Vickers hardness value (P<.008), the lowest OCP value (P<.008), and the lowest corrosion potential (Vcorr) value (P<.008). The corrosion current density (Icorr) level of the Co-Cr CAD-CAM milling group was statistically significantly lower than that of the Ti-6Al-4V CAD-CAM milling and the Ti-6Al-4V laser-sintered groups (P<.008). The highest weight change was observed in the Ti-6Al-4V laser-sintered group. The Co, Cr, and Ti ion emissions were higher in specimens produced by laser sintering (P<.05), and no statistically significant difference in terms of Al and V oscillations was found among the groups (P>.05). Conclusions: Ti-6Al-4V alloys may be a good alternative for patients with Co-Cr allergies, but as per the results of this study, Co-Cr still seems more suitable for clinical use.
Abstract: A gradient microstructure was successfully fabricated by high-frequency induction quenching treatment (HFIQT) to improve the mechanical behavior of Ti-6Al-4V alloy in this work. Microstructural evolution was systematically characterized by electron backscattered diffraction and transmission electron microscopy. The results showed that the gradient microstructure of the alloy after HFIQT and aging varied from a fine αs lamellae decomposed from α′-martensite at the surface layer to a bimodal microstructure at the center. Moreover, the alloy with gradient microstructure presents an optimal strength-ductility synergy. The tensile test results showed that a best strength plastic product UT of 12433.1 MPa·%, an ultimate strength of 1231 MPa and an elongation of 10.1 % were obtained after HFIQT for 5.2 s and aging at 400 °C for 6 h. The tensile strength of the alloy aged at 400 °C markedly increased with the increase in soaking time from 5.1 to 5.3 s during HFIQT. Meanwhile, the tensile strength of the alloy slightly increased with the decrease in aging temperature from 550 to 400 °C during HFIQT. Surprisingly, the elongation of the alloy also increased with decreasing aging temperature. The effects of the gradient microstructure characteristic on strength and ductility of the Ti-6Al-4V alloy were discussed.
Abstract: Titanium alloys are materials difficult to machine due to their excellent characteristics. In the machining process of these alloy materials, it is critical to determine the important coefficient cutting parameters such as depth of cut (ap), cutting speed (Vc), feed rate (fr), and cutting length (Lc) on tool wear (VB), and to simplify them by creating a mathematical expression. The effects of cutting parameters on VB were explored experimentally, in this study, by turning the Ti-6Al-4V alloy at various cutting parameters. Multiple linear regression (MLR) and Genetic Expression Programming (GEP) methods were used to examine the acquired data. The mathematical expression derived from GEP was simplified. Increasing the cutting parameter values resulted in an increase in VB. The analyses revealed that the parameter of Vc had a considerable impact on VB. The best performance (R2) from MLR analyzes was determined as 0.705. This performance was computed as 0.896 in stepwise MLR (SMLR) and 0.96 in GEP. The performance value was found to be 0.911 by simplifying the mathematical expression derived from GEP. It was observed that the analysis of parameter values of ap, Vc, fr and Lc on estimation performance of VB with the proposed GEP method was appropriate.
Abstract: Titanium alloys are key materials for aerospace and turbine industries. Direct energy deposition (DED) is one additive manufacturing method of interest for titanium alloy repair technology. One notable feature of directed energy deposition (DED) technique is the anisotropy of the microstructure due to the build directions and local heating during layer-by-layer formations. To explore the anisotropy in fatigue crack growth (FCG) properties, single-notched, compact specimens were cut and machined from thin “repaired coupon”, i.e., half AM and half wrought Ti–6Al–4V coupon, perpendicular and parallel to the build layers; the geometry was smaller than that required by standard crack growth testing procedures. Using these small coupons, fracture properties were attained for crack growth in either parallel or perpendicular directions with respect to the build layers. Direct current potential drop (DCPD) was utilized to monitor and measured crack length during fatigue. Optical and scanning electron microscopy was performed to investigate the failure mechanisms and microstructural morphology of polished cross-section and fractured surfaces, respectively. The results show that the crack growth direction parallel to the build layer (perpendicular to the build direction) had lower FCG resistance compared to crack growth direction perpendicular to the build layer (parallel to the build direction). The difference in the FCG rate is attributed to the microstructural features and the materials growth directions. Therefore, these clearly findings show that microstructure characteristics have strong influence on fatigue crack growth behavior in both directions of growth as observed in this study.
Abstract: Metal Additive Manufacturing (AM) technology is an emerging technology in biomedical field due to its unique ability to manufacture customized implants [Patients-specific Implants (PSIs)] replicating the complex bone structure from the relevant metal powders. PSIs could be developed through any AM technology, but the ultimate challenge lies in integrating the metallic implant with the living bone. Considering this aspect, in the present study, Ti alloy (Ti–6Al–4V) powder has been used to fabricate scaffolds of channel type macropores with 0–60% porosity using selective laser melting (SLM) and subsequent post-treatments paving way for surface microporosities. Surface chemical and subsequent heat treatments were carried out on thus developed Ti alloy scaffolds to improve its bioactivity, antibacterial activity and osteoblastic cell compatibility. NaOH and subsequent Ca(NO3)2/AgNO3 treatment induced the formation of a nanoporous network structure decorated with Ca–Ag ions. Ag nanoparticles covering the entire scaffold provided antibacterial activity and the presence of Ca2+ ions with anatase TiO2 layer further improved the bioactivity and osteoblastic cell compatibility of the scaffold. Therefore, SLM technology combined with heat treatment and surface modification could be effectively utilized to create macro-micro-nano structure scaffolds of Ti alloy that are bioactive, antibacterial, and cytocompatible.
Abstract: In the present work, several large Ti–6Al–4V blocks were successfully fabricated by high-power laser metal deposition (HP-LMD). The high cycle fatigue (HCF) property and fatigue crack growth (FCG) behavior of the as-build Ti–6Al–4V alloy were investigated from two sampling directions (horizontal and vertical). The results showed that the fatigue limit of horizontal and vertical specimens was 357.5 MPa and 358.57 MPa, respectively. However, the HCF performance of vertical specimens was superior to horizontal specimen under a high-stress level. In addition, the HCF performance of both horizontal and vertical specimens was inferior to the wrought Ti–6Al–4V. Meanwhile, the FCG rate of vertical specimen was lower than that of horizontal specimen in both near-threshold region and Paris region. The anisotropic microstructure (prior β columnar grains with preferential orientation and α colonies) was found to be the main reason that contributed to an anisotropic HCF property and FCG behavior. For horizontal specimen, the fatigue crack interacted with only one or two columnar grains, thus leading to a lower FCG resistance. For vertical specimen, the fatigue crack interacted with multiple columnar grains, which led to a better plasticity and enhanced FCG resistance.
Abstract: For the first time, four-point bending fatigue behavior of a Ti-6Al-4V alloy reinforced with 1 wt% nano-yttria-stabilized zirconia and processed by laser powder bed fusion was investigated. In a quest for clarification on the effect of the hot isostatic pressing (HIP) on the fatigue outcomes, both untreated and HIPed specimens were studied. The former material indicated relatively modest fatigue resistance mainly due to the presence of inherent processing defects, whereas the latter one revealed a promising fatigue strength in comparison with unreinforced Ti-6Al-4V and exhibited transgranular fatigue crack nucleation provoked by the crystallographic slip in long-length layers of α grain.
Abstract: Hot Isostatic Pressing(HIP) is a thermomechanical post-processing technique widely used in Additive Manufacturing parts to reduce internal defects, such as entrapped-gas-pores or lack-of-fusion, which have a great influence on the mechanical and fatigue properties of the material. In this paper, the effect of a non-conventional HIP-cycle on the fatigue behavior of a Ti-6Al-4V alloy manufactured by Selective Laser melting (SLM) is studied. The HIP-cycle examined in this study is carried out at pressure of 200 MPa and a temperature of 850 °C for 2 h. Moreover, the cooling process is faster than that obtained from conventional furnace cooling rates, with the aim to limit the microstructural coarsening effects that affect the fatigue behavior. For the study, an extensive experimental fatigue program was carried out which included a first batch of SLM specimens tested under as-built conditions, a second batch of SLM specimens subjected to the present HIP process, and a third batch of specimens of a reference wrought processed material obtained by rolling and annealing processes. The microstructure of the material, before and after HIPping, is analyzed and a fractographic analysis is carried out to study the mechanism of crack initiation and its relation to the fatigue behavior. The results show that the present HIP-process allows for very good material densification, a microstructure that shows minimal coarsening effects, and good fatigue properties comparable to the conventional wrought processed material.
Abstract: Issues related to the machinability of difficult-to-machine materials such as Titanium and Nickel base superalloys are well explicated in the literature. In this regard, a novel study, applying ultrasonic vibration along with MQL and LCO2, is proposed to enhance the machinability of Ti-6Al-4V. In this regard, this article attempts to analyze machinability of Ti-6Al-4V in conventional and Ultrasonic Assisted Turning (UAT) under dry, wet, MQL and LCO2. The experiments are performed on an in-house developed ultrasonic assisted turning setup, keeping all the machining parameters constant. The main tool wear mechanisms observed are diffusion, adhesion, abrasion, and built-up edge formation in both cutting strategies. Moreover, the LCO2 and ultrasonic vibration significantly reduce specific cutting energy without compromising the surface roughness and tool life. Ultimately, the LCO2, along with ultrasonic assisted turning, promotes sustainability in the machining of Ti-6Al-4V.
Abstract: Ti-6Al-4V alloy is one of the most widely used material in both research as well as in commercial industries at present due to its high strength-to-weight ratio, low density and excellent high-temperature properties. Understanding the behaviour of this alloy at various deformation conditions (strain, strain rate and temperature) is crucial to fit the material in demanding applications. In our present work, the mechanical behaviour of α + β dual phase Ti-6Al-4V alloy is studied in the temperature ranging from 25 ℃ to 200 ℃ and rate of deformation ranging from 10-3 s−1 to 104 s−1. Tensile tests were done using uniaxial tensile tester for quasi-static range of deformation and Split-Hopkinson bar machine for dynamic range of deformation. Post deformation fracture surface analysis were carried out to understand the effects of strain rate and temperature variations on the deformation behaviour, and to establish a structure–property correlation. For the studied range of deformation parameters, constitutive models are developed. As Johnson-Cook model is one of the widely used model in various numerical analysis software, a modified Johnson-Cook model has been developed for the alloy. Moreover, artificial intelligence (AI) is found to be an efficient tool these days to solve complex problems in various fields of engineering. An attempt is also made in this study to develop an artificial neural network (ANN) framework for the prediction of flow stress at various deformation condition for Ti-6Al-4V alloy. Our study revealed that the AI based ANN technique is more efficient in calculating the flow stress as compared with the traditional Johnson-Cook model.
Abstract: The choice of manufacturing process plays a vital role in producing a medical device with a few problems; one of the best manufacturing processes for achieving superior physical and mechanical properties is transient liquid phase (TLP) bonding. The effect of bonding time in the range of 5–45 min on the microstructural and mechanical characterizations of the joint by an ultra-thin Cu interlayer with a thickness of 10 µm was investigated. The results revealed that the dominant phase is Ti2Cu intermetallic compound (IMCs) in the joint zone in all samples. It was shown that intensive metallurgical reactions happened at the interface of cp-Ti/Cu/Ti-6Al-4V, and the joint zone involves Ti2Cu IMCs. By increasing the holding time, Ti2Cu is decomposed, and finally, the joint consists of tiny Ti2Cu in α-Ti matrix. Shear tests indicated that the homogenized joint bonded at a prolonged time exhibits better mechanical properties than those at a prolonged low time. The minimum and maximum shear strength were achieved in the quantity of 175 and 384 MPa at 5 and 45 min, respectively. The hardest zone in the samples of 5 and 45 min was the reaction zone and the diffusion-affected zone (DAZ) of Ti-6Al-4V, respectively. By the increase in the holding time, the failure mode changed from cleavage to semi-cleavage, and the fracture path was altered from the reaction zone to the DAZ of Ti-6Al-4V zone, originating from the reduction of IMCs in the joint center.
Abstract: The passivation behavior of the α and β phases in a Ti-6Al-4V alloy under different oxygen conditions was investigated. The α and β phases exhibit a stronger tendency toward galvanic corrosion under deoxygenated conditions, but not under oxygenated conditions. From in situ scanning Kelvin probe force microscopy (SKPFM) method we find the α oxidation rate is higher. Meanwhile, the passive film composition and structure of α's and β's were compared by using FIB-STEM. The α phase has a lower Al/V element concentration and more atoms in the matrix to participate in the annihilation reaction of metal vacancies. Furthermore, based on first principles and statistical mechanics, the alloying element Al/V alters the Ti atoms coordination environment and reduces the Ti atoms adsorption potential.
Abstract: Underwater directed energy deposition (UDED) is a promising technology for on-site maintenance and repair of Ti–6Al–4V alloy. The microstructurally short fatigue crack initiation and growth behaviors of Ti–6Al–4V repaired by UDED were investigated through in-situ SEM fatigue testing. The results were compared with those of the Ti–6Al–4V repaired by in-air directed energy deposition (DED) and a substrate. The experimental results show that the microstructure of the Ti–6Al–4V repaired by UDED was dominated by α′ martensite. The α′ martensite in the Ti–6Al–4V repaired by in-air DED decomposed into α+β due to the intrinsic heat treatment. Both the strength and microhardness of the Ti–6Al–4V repaired by UDED were higher than those of the Ti–6Al–4V repaired by in-air DED. Compared with the Ti–6Al–4V repaired by in-air DED, the Ti–6Al–4V repaired by UDED presented a short micro crack initiation time and a poor fatigue crack propagation resistance. The short fatigue crack initiation and propagation behaviors of the as-deposited Ti–6Al–4V were primarily controlled by the structures and morphologies of the microstructures rather than the residual stresses. In addition, the prior-β boundaries in the Ti–6Al–4V repaired by UDED had a resistance effect on the fatigue crack growth rate. However, the resistant effect of prior-β boundaries in the Ti–6Al–4V repaired by in-air DED was not obvious and the local colony α+β played a dominant role in the resistance of short fatigue crack propagation.
Abstract: The deformation behavior of Ti-6Al-4V (at.%) wires under direct electric current was investigated. To minimize thermal effects due to Joule heating on plastic deformation, fine Ti-6Al-4V wires with 100 μm diameter were tested by developing and utilizing an innovative electro-thermo-mechanical tensile tester. The force-controlled tensile tester consists of an electronic balance, piezo actuator, optical camera, infrared thermometer, and electric power supply. To characterize the state of Joule heating in the fine wire, the temperatures at the wire and load frame junction were measured with a non-contact infrared thermometer and then a finite element analysis was conducted using the measured temperatures as boundary conditions. For validation of our experimental approach, we have carried out uniaxial tensile testing of Ti-6Al-4V wires under 0, 10, and 20 A/mm2 current densities, respectively, and the results were compared with previous reported values. In our specimen, the change of mechanical properties including the reduction of elastic modulus and strength and the increase of ductility and failure strain was observed with increasing the applied current. However, the level of change was not severe compared to other research. It could therefore be concluded that the thermal effect was minimized by using fine Ti-6Al-4V wires with a large surface-to-volume ratio. In the analysis of fracture surface, the transition from brittle to ductile fracture mode was clearly observed with increasing current density.
Abstract: Prior columnar β grains are an important microstructural feature of laser powder bed fusion (LPBF) Ti-based alloys and affect the properties. The objective of this study was to reconstruct the prior β grains of heat-treated LPBF Ti-6Al-4V alloy using crystallography data of α grains from electron backscatter diffraction. The reconstruction shows that the orientation relationship in β to α transformation is close to the Burgers orientation relationship but not rational. Besides, the results clearly confirm the orientation inheritance between the reversed β phase and the prior β phase. An accidental finding is that the α boundaries, having with misorientation ranges of 15°–56° and 67°–88°, are nearly identical to the high-angle grain boundaries of prior β phase. This can be a simple approach to identify high-angle grain boundaries of prior β phase when reconstruction algorithm cannot be obtained.
Abstract: Ti-6Al-4V is a titanium alloy with excellent properties for lightweight applications and its production through Additive Manufacturing processes is attractive for different industrial sectors. In this work, the influence of mechanical properties on the notch fracture resistance of Ti-6Al-4V produced by Selective Laser Melting is numerically investigated. Literature data is used to inform material behaviour. The as-built brittle behaviour is compared to the enhanced ductile response after heat treatment (HT) and hot isostatic pressing (HIP) post-processes. A Phase Field framework is adopted to capture damage nucleation and propagation from two different notch geometries and a discussion on the influence of fracture energy and the characteristic length is carried out. In addition, the influence of oxygen uptake is analysed by reproducing non-inert atmospheres during HT and HIP, showing that oxygen shifts fracture to brittle failures due to the formation of an alpha case layer, especially for the V-notch geometry. Results show that a pure elastic behaviour can be assumed for the as-built SLM condition, whereas elastic-plastic phenomena must be modelled for specimens subjected to heat treatment or hot isostatic pressing. The present brittle Phase Field framework coupled with an elastic-plastic constitutive analysis is demonstrated to be a robust prediction tool for notch fracture after different post-processing routes.
Abstract: The ratcheting behaviour of the additively manufactured and thermo-mechanically treated Ti–6Al–4V alloy has been investigated. Post heat treatment microstructures of comparable mechanical strength properties have been developed from both the material. Additively manufactured Ti–6Al–4V has a heterogeneous microstructure with defects and residual stresses as compared to the homogeneous microstructure of thermo-mechanically treated Ti–6Al–4V. It has been found that the fatigue life of the as-built additively manufactured sample is less than 50% of the thermo-mechanically treated sample and the fatigue life decreases further after heat treatment. The macroscopic cyclic stress-strain behaviour could not be predicted well using the combined hardening model in the Finite Element Method for the additively manufactured alloy. This has been attributed to the heterogeneous evolution of microscopic strain investigated using the Digital image correlation (DIC) technique. The detrimental effect of heterogeneity of the microstructure on the ratcheting behaviour of the heat-treated additively manufactured alloy has been investigated using the Electron backscatter diffraction (EBSD) technique. It reveals that the presence of multi-variant needle-shaped martensite is effective in increasing the crack propagation resistance and increasing the fatigue life of the as-built additively manufactured alloy as compared to its heat-treated counterparts in which both lamellar and acicular morphology of alpha is prevalent.
Abstract: In the present scenario, wire additive manufacturing is the most effective and efficient technique adopted to realize complex and bulky components in aerospace applications. The current work mainly investigates the heterogeneous and anisotropic behavior of the electron bean wire additive manufactured Ti-6Al-4V. To investigate the effect of build orientation, cuboids were built to extract cylindrical samples with axis parallel to Z-axis, X-axis, Y-axis, and inclined at 45° to the base X-Y plane. Non-destructive inspection using radiography was conducted to ensure the attainment of defect-free samples. Further, the samples were subjected to advanced material characterization techniques. Microstructural features of as-built samples reveal the large columnar prior beta grains attributed to the rapid cooling in the vacuum chamber. Electron backscatter diffraction analysis shows β phase solidified as columnar grains. The martensite structure is observed in the Transmission electron microscopic analysis of the fabricated samples. The tensile samples build at different orientations exhibits the higher yield strength and higher percentage elongation for the sample built along Z-axis. The tensile strength and elongation of the additive built samples are found to be better than that of wrought Ti-6Al-4V. The fractography analysis on the fractured specimen reveals the failure through ductile mode.
Abstract: The effect of texture evolution, recrystallization behavior and deformation on the mechanical properties of cold rotary swaged Ti–6Al–4V tubing during annealing was studied by X-ray diffraction (XRD) and electron backscatter diffraction (EBSD). The prismatic slip (1 1(_) 00) [112(_) 0], pyramidal slip(10 1(_) 1) [1(_) 21(_) 0] with the largest Schmid factor values (SF) and {101(_) 2} twining structure can be obtained after annealing at 650 °C. The high plasticity of the Ti–6Al–4V tubing can be attributed to the combined effect of slip structure and twining structure. As a result, Ti–6Al–4V tubing has excellent tensile properties and achieves a compromise between strength and ductility. Meanwhile, the radial texture produced by cold rotary swaging has almost no change though slight recrystallization occurs at this temperature. After annealing at 750 °C, the content of {10 1(_) 2} twining decreases significantly, and the recrystallization reduces the dislocation and grain boundary strengthening effects. This work is of theoretical significance and practical value for optimizing the annealing processes of cold rotary swagged Ti–6Al–4V tubing and developing advanced aerospace hydraulic systems with higher operating pressures.
Abstract: The intrinsic high cooling rates and high thermal gradients of laser additive manufacturing leaded to a tendency towards columnar grains. Hybrid in situ point-mode forged and laser additive manufacturing (HFAM) was a newly-developed printing technique with the capability of full transition from columnar grains to fine equiaxed grains in the HFAM-processed samples. Press down volume (PDV) of point-mode forging, an important parameter in the HFAM technique, affected the microstructure of the HFAM-processed samples. The effects of PDVs on the microstructure and mechanical properties of the HFAM-processed Ti-6Al-4V were investigated. The HFAM-processed samples showed equiaxed grains. The grain sizes were decreased with the increase in the PDV. The higher PDV contributed to the generation of the equiaxed primary α-Ti phase. The microstructure with fine grains and a bimodal morphology was achieved via the PDV of 0.25 mm, providing excellent comprehensive mechanical properties. The tensile strength and elongation at break of 0.25 mm PDV sample were ∼20.6% and ∼115.1% higher than that of un-forged one.
Abstract: High temperature and severe deformation induced by the turning process of Ti-6Al-4V alloy will significantly impact the microstructure evolution of the chip and machined surface layer, thus significantly affecting the mechanical properties of the machined part. This study innovatively proposed a coupling simulation technology regarding finite element (FE) and cellular automata (CA) to simulate the microstructure evolution on macroscale and mesoscale, respectively, to improve the mechanical performance of the machined part. The modified Johnson and Cook (JC) constitutive model was used and its constitutive parameters were determined by combining an experimental method with an inverse identification methodology, to improve the precision of FE simulation. Based on the determined constitutive parameters, the Johnson-Mehl-Avrami-Kolmogorov (JMAK) models of dynamic recrystallization (DRX) were integrated into the FE model to investigate the distribution fields of grain size on macroscale. Afterward, the microstructure evolution on mesoscale was simulated successfully based on CA models of microstructure evolution and related input parameters obtained from the FE simulation. Orthogonal cutting experiments and corresponding tests adopting Electron Back Scattering Diffraction (EBSD), scanning electron microscopy (SEM) and metallographic microscope were performed to verify the credibility of FE and CA simulations. The results of the simulation and the experiments showed a reasonable consistency. The effects of cutting parameters on the grain size were analyzed through simulations and experiments. As indicated by the results, the degree of grain refinement occurring in the adiabatic shear band and machined surface layer increased with the increase in the cutting speed and the feed rate under the selected ranges of cutting parameters, whereas the effect mechanisms of the cutting speed and the feed rate were different, which could be conducive to selecting appropriate cutting parameters, so as to improve the mechanical properties of the machined part.
Abstract: The pressure reduction of transient liquid phase bonding (TLPB) technique with sound Ti–6Al–4V similar joint is reported. Eliminating brittle intermetallic compounds (microstructural homogenization) and voids at the interface (void closure) is critical for sound joints with bending strength above the yield strength of Ti–6Al–4V. These two goals are achieved by adjusting the holding time (0.5–12 h) and bonding pressure (0.001–0.3 MPa) at a fixed bonding temperature of 950 °C below the phase transus of the substrates. The maximum bending strength of 1570 MPa is obtained with joint having a homogenized microstructure without any voids under joining condition held for 12 h with 0.03 MPa corresponding to 3% of the conventional TLPB technique. The holding time for microstructural homogenization is reduced with 0.3 MPa bonding pressure by liquid push-off from the interface. Low-pressure TLPB is recommended for cost reduction and ensuring shape accuracy of complex geometry components.
Abstract: We report a method on high-efficiency preparation of isotropic Ti-6Al-4V fasteners with super high strength. The fabrication process contains repeated rolling, drawing, heading, and heat treatment. The yield strength (σ0.2) of present fastener material reaches ∼1100 MPa in both axial and radial directions, which is among the highest value of all the Ti alloy fastener materials reported in the literature. The isotropic high strength of present material results from the fine bimodal microstructure and reduced texture. Present method to process Ti-6Al-4V fastener is both cost-effective and readily scalable, and it is therefore expected to be conducive to industrial production.
Abstract: Recently, additive manufacturing (AM), being part of IR4.0, received great attention for the fabrication of customized implants with outstanding quality, which are used in hard tissue replacement. For an orthopedic application, the titanium alloy implants, especially those that use Ti-6Al-4V manufactured by selective laser melting (SLM), should facilitate maximum osteointegration between the implant and corresponding bone. However, the superior mechanical characteristics, poor surface integration, antibacterial performance, and readiness of SLM Ti-6Al-4V for use in advanced implants are still not comparable to those of anatomical bone. This review focused on the current issue of stress-shielding limitations in SLM Ti-6Al-4V owing to failures in load-bearing applications. The surface treatment and modification strategy that might improve the osseointegration of the implant were discussed. The corrosion resistance of SLM Ti-6Al-4V which could significantly affect antibacterial capability, improve cell adherence and apatite formation on the bone remodeling surface was also addressed. Finally, the current challenges, prospects and applications for SLM Ti-6Al-4V development were presented.
